Repository: EFerriss/Pynams

# pynams
Process and interpret FTIR spectra with emphasis on water in nominally anhydrous minerals (NAMs)

Pynams includes tools for
* Plotting FTIR spectra
* Drawing linear and quadratic baselines
* Determining the resulting area under the curves
* Syncing with Matlab code for peak fitting
* Estimating water concentrations
* Handling diffusion profile data, including that from uncut ("whole-block") samples  
 
Here are [simple examples and explanations](https://github.com/EFerriss/Pynams/blob/master/EXAMPLES.ipynb) in a jupyter notebook. That file also doubles as a test file, so if you change anything in the code, it's a good idea to try re-running the jupyter notebook to make sure you didn't break anything. 

You can [contact me](mailto: elizabeth.ferriss@gmail.com) directly with questions. 

Please cite this code as  
Ferriss, E. (2015); pynams: a Python package for interpreting FTIR spectra of nominally anhydrous minerals (NAMs), v0.1.0; DOI: 10.5281/zenodo.32056

This material is based upon work supported by the National Science Foundation under Grant Number 1449699. Any opinions, findings, and conclusions or recommendations expressed in this material are those of the author(s) and do not necessarily reflect the views of the National Science Foundation.

File: pynams/diffusion/literaturevalues.csv
Year,Author,Fo,peak,name,celsius,GPa ,hours,fO2Buffer,logf02,orientation,log10D,Experiment,mechanism,polarized IR
1990,Mackwell,91,bulk H,SC14#1,800,3,1,Fe-FeO,-13.37,a,-10.301029995664,hydration,pp,no
1990,Mackwell,91,bulk H,SC14#1,800,3,1,Fe-FeO,-13.37,b,-11.5228787452803,hydration,pp (max),no
1990,Mackwell,91,bulk H,SC14#7,800,3,1,Fe-FeO,-13.37,a,-10.698970004336,hydration,pp,no
1990,Mackwell,91,bulk H,SC14#7,800,3,1,Fe-FeO,-13.37,c,-11.5228787452803,hydration,pp (max),no
1990,Mackwell,91,bulk H,SC16#2,850,3,1,Fe-FeO,-12.27,a,-10.5228787452803,hydration,pp,no
1990,Mackwell,91,bulk H,SC16#2,850,3,1,Fe-FeO,-12.27,c,-11.301029995664,hydration,pp,no
1990,Mackwell,91,bulk H,SC14#2,900,3,1,Fe-FeO,-11.26,a,-10.0969100130081,hydration,pp,no
1990,Mackwell,91,bulk H,SC14#2,900,3,1,Fe-FeO,-11.26,b,-11.698970004336,hydration,pp (max),no
1990,Mackwell,91,bulk H,SC14#6,900,3,1,Fe-FeO,-11.26,a,-10,hydration,pp,no
1990,Mackwell,91,bulk H,SC14#6,900,3,1,Fe-FeO,-11.26,b,-11.5228787452803,hydration,pp (max),no
1990,Mackwell,91,bulk H,SC14#6,900,3,1,Fe-FeO,-11.26,c,-11,hydration,pp,no
1990,Mackwell,91,bulk H,SC14#3,1000,3,1,Fe-FeO,-9.47,a,-9.39794000867204,hydration,pp,no
1990,Mackwell,91,bulk H,SC16#4,1000,3,0.6,Ni-NiO,-5.11,a,-9.69897000433602,hydration,pp,no
1990,Mackwell,91,bulk H,SC16#4,1000,3,0.6,Ni-NiO,-5.11,b,-12,hydration,pp (max),no
1990,Mackwell,91,bulk H,SC16#4,1000,3,0.6,Ni-NiO,-5.11,c,-11,hydration,pp,no
,,,,,,,,,,,,,,
2003,Demouchy ,100,bulk H,Fo1-3,1000,1.5,3,Fe-FeO,-14.2,a,-12.8538719643218,hydration,pv,
2003,Demouchy ,100,bulk H,Fo1-3,1000,1.5,3,Fe-FeO,-14.2,b,-12.5228787452803,hydration,pv,
2003,Demouchy ,100,bulk H,Fo1-3,1000,1.5,3,Fe-FeO,-14.2,c,-12.301029995664,hydration,pv,
2003,Demouchy ,100,bulk H,Fo2-2,1000,1.5,3,Ni-NiO,-10.3,a,-12.1549019599857,hydration,pv,
2003,Demouchy ,100,bulk H,Fo2-2,1000,1.5,3,Ni-NiO,-10.3,b,-12.5228787452803,hydration,pv,
2003,Demouchy ,100,bulk H,Fo2-4,1000,0.2,8,Ni-NiO,-10.3,a,-13,hydration,pv,
2003,Demouchy ,100,bulk H,Fo2-4,1000,0.2,8,Ni-NiO,-10.3,b,-13,hydration,pv,
2003,Demouchy ,100,bulk H,Fo2-4,1000,0.2,8,Ni-NiO,-10.3,c,-12,hydration,pv,
2003,Demouchy ,100,bulk H,Fo2-5,1060,0.2,8,Ni-NiO,-9.4,a,-12.698970004336,hydration,pv,
2003,Demouchy ,100,bulk H,Fo2-5,1060,0.2,8,Ni-NiO,-9.4,b,-11.7958800173441,hydration,pv,
2003,Demouchy ,100,bulk H,Fo2-5,1060,0.2,8,Ni-NiO,-9.4,c,-11.4559319556497,hydration,pv,
2003,Demouchy ,100,bulk H,Fo2-6,1060,0.2,8,Ni-NiO,-9.4,a,-12.698970004336,hydration,pv,
2003,Demouchy ,100,bulk H,Fo2-6,1060,0.2,8,Ni-NiO,-9.4,b,-12.2218487496164,hydration,pv,
2003,Demouchy ,100,bulk H,Fo2-6,1060,0.2,8,Ni-NiO,-9.4,c,-11.698970004336,hydration,pv,
2003,Demouchy ,100,bulk H,Fo2-8,1100,0.2,3,Ni-NiO,-8.9,a,-12.301029995664,hydration,pv,
2003,Demouchy ,100,bulk H,Fo2-8,1100,0.2,3,Ni-NiO,-8.9,b,-12,hydration,pv,
2003,Demouchy ,100,bulk H,Fo2-8,1100,0.2,3,Ni-NiO,-8.9,c,-10.8860566476932,hydration,pv,
2003,Demouchy ,100,bulk H,Fo2-9,1100,0.2,3,Ni-NiO,-8.7,a,-13.0757207139381,hydration,pv,
2003,Demouchy ,100,bulk H,Fo2-9,1100,0.2,3,Ni-NiO,-8.7,b,-11.7958800173441,hydration,pv,
2003,Demouchy ,100,bulk H,Fo2-9,1100,0.2,3,Ni-NiO,-8.7,c,-11.4559319556497,hydration,pv,
2003,Demouchy ,100,bulk H,Fo2-10,1110,0.2,3,Ni-NiO,-8.7,a,-13,hydration,pv,
2003,Demouchy ,100,bulk H,Fo2-10,1110,0.2,3,Ni-NiO,-8.7,b,-12.4436974992327,hydration,pv,
2003,Demouchy ,100,bulk H,Fo2-10,1110,0.2,3,Ni-NiO,-8.7,c,-12,hydration,pv,
2003,Demouchy ,100,bulk H,Fo2-12,900,0.2,20,Ni-NiO,-11.8,c,-12.698970004336,hydration,pv,
2003,Demouchy ,100,bulk H,Fo2-13,950,0.2,12,Ni-NiO,-11,b,-12.698970004336,hydration,pv,
2003,Demouchy ,100,bulk H,Fo2-13,950,0.2,12,Ni-NiO,-11,c,-12.1549019599857,hydration,pv,
2003,Demouchy ,100,bulk H,Fo2-14,900,0.2,20,Ni-NiO,-11.9,a,-12.698970004336,hydration,pv,
2003,Demouchy ,100,bulk H,Fo2-14,900,0.2,20,Ni-NiO,-11.9,b,-12.698970004336,hydration,pv,
2003,Demouchy ,100,bulk H,Fo2-14,900,0.2,20,Ni-NiO,-11.9,c,-12.602059991328,hydration,pv,
,,,,,,,,,,,,,,
2014,Padron-Navarta,100,3613,,1000,0.0001,191,none,air,u,-15.66,dehydration,[Si],
2014,Padron-Navarta,100,3613,,1100,0.0001,19,none,air,u,-14.17,dehydration,[Si],
2014,Padron-Navarta,100,3613,,1200,0.0001,23,none,air,u,-13.02,dehydration,[Si],
2014,Padron-Navarta,100,3613,,1000,0.0001,,none,air,u,-13.35,dehydration,[Si]-[Ti] rxn,no
2014,Padron-Navarta,100,3613,,900,0.0001,,none,air,u,-14.3,dehydration,[Si]-[Ti] rxn,
2014,Padron-Navarta,100,3613,,800,0.0001,,none,air,u,-15.29,dehydration,[Si]-[Ti] rxn,
2014,Padron-Navarta,100,3525,,1000,0.0001,,none,air,u,-13.16,dehydration,[Ti],no
2014,Padron-Navarta,100,3525,,900,0.0001,,none,air,u,-14.1,dehydration,[Ti],
2014,Padron-Navarta,100,3525,,800,0.0001,,none,air,u,-15.26,dehydration,[Ti],
2014,Padron-Navarta,100,3220,,1000,0.0001,,none,air,u,-12.66,dehydration,[Mg],no
2014,Padron-Navarta,100,3220,,900,0.0001,,none,air,u,-13.7,dehydration,[Mg],
2014,Padron-Navarta,100,3220,,800,0.0001,,none,air,u,-14.29,dehydration,[Mg],
,,,,,,,,,,,,,,
1998,Kohlstedt,91,bulk H,SC14#1 or SC14#7,800,3,1,Fe-FeO,-13.37,a,-10.8071,hydration,pp,"yes, E || a"
1998,Kohlstedt,91,bulk H,SC14#1 or SC14#7,800,3,1,Fe-FeO,-13.37,b,-12.2306,hydration,pp,"yes, E || a"
1998,Kohlstedt,91,bulk H,SC14#1 or SC14#7,800,3,1,Fe-FeO,-13.37,c,-12.114,hydration,pp,"yes, E || a"
1998,Kohlstedt,91,bulk H,SC14#2 or SC14#6,900,3,1,Fe-FeO,-11.26,a,-9.9876,hydration,pp,"yes, E || a"
1998,Kohlstedt,91,bulk H,SC14#2 or SC14#6,900,3,1,Fe-FeO,-11.26,a,-10.397,hydration,pp,"yes, E || a"
1998,Kohlstedt,91,bulk H,SC14#2 or SC14#6,900,3,1,Fe-FeO,-11.26,b,-11.3043,hydration,pp,"yes, E || a"
1998,Kohlstedt,91,bulk H,SC14#2 or SC14#6,900,3,1,Fe-FeO,-11.26,b,-11.9967,hydration,pp,"yes, E || a"
1998,Kohlstedt,91,bulk H,SC14#2 or SC14#6,900,3,1,Fe-FeO,-11.26,c,-11.2551,hydration,pp,"yes, E || a"
1998,Kohlstedt,91,bulk H,SC14#2 or SC14#6,900,3,1,Fe-FeO,-11.26,c,-11.1582,hydration,pp,"yes, E || a"
1998,Kohlstedt,91,bulk H,SC14#3 or SC16#4,1000,3,0.6 or 1,Ni-NiO,,a,-9.5634,hydration,pp,"yes, E || a"
1998,Kohlstedt,91,bulk H,SC14#3 or SC16#4,1000,3,0.6 or 1,Fe-FeO,,a,-9.3928,hydration,pp,"yes, E || a"
1998,Kohlstedt,91,bulk H,SC14#3 or SC16#4,1000,3,0.6 or 1,Fe-FeO or Ni-NiO,,b,-11.0066,hydration,pp,"yes, E || a"
1998,Kohlstedt,91,bulk H,SC14#3 or SC16#4,1000,3,0.6 or 1,Fe-FeO or Ni-NiO,,b,-10.6898,hydration,pp,"yes, E || a"
1998,Kohlstedt,91,bulk H,SC14#3 or SC16#4,1000,3,0.6 or 1,Fe-FeO or Ni-NiO,,c,-11.4068,hydration,pp,"yes, E || a"
1998,Kohlstedt,91,bulk H,SC14#3 or SC16#4,1000,3,0.6 or 1,Fe-FeO or Ni-NiO,,c,-11.0066,hydration,pp,"yes, E || a"
1998,Kohlstedt,91,bulk H,,900,2,?,Ni-NiO,,a,-13.994,hydration,pv,"yes, E || a"
1998,Kohlstedt,91,bulk H,,900,2,?,Ni-NiO,,b,-14.17,hydration,pv,"yes, E || a"
1998,Kohlstedt,91,bulk H,,900,2,?,Ni-NiO,,c,-12.885,hydration,pv,"yes, E || a"
1998,Kohlstedt,91,bulk H,SC31-3,1000,2,8,Ni-NiO,,a,-12.783,hydration,pv,"yes, E || a"
1998,Kohlstedt,91,bulk H,SC31-3,1000,2,8,Ni-NiO,,b,-13.171,hydration,pv,"yes, E || a"
1998,Kohlstedt,91,bulk H,SC31-3,1000,2,8,Ni-NiO,,c,-11.776,hydration,pv,"yes, E || a"
,,,,,,,,,,,,,,
2006,Demouchy ,90.8,bulk H,SC 33-B,900,0.2,1,,-11.9,a,-10.397940008672,hydration,pp,
2006,Demouchy ,90.8,bulk H,SC 33-B,900,0.2,1,,-11.9,b,-11.698970004336,hydration,pp,
2006,Demouchy ,90.8,bulk H,SC 33-B,900,0.2,1,,-11.9,c,-12,hydration,pp,
2006,Demouchy ,90.8,bulk H,SC 33-A,900,0.2,20,,-11.9,a,-12.301029995664,hydration,pv,
2006,Demouchy ,90.8,bulk H,SC 33-A,900,0.2,20,,-11.9,b,-13.301029995664,hydration,pv,
2006,Demouchy ,90.8,bulk H,SC 33-A,900,0.2,20,,-11.9,c,-12,hydration,pv,
2006,Demouchy ,90.8,bulk H,SC 32-G,1000,1.5,5,,-10.3,b,-12.5228787453,hydration,pv,
2006,Demouchy ,90.8,bulk H,SC 32-B,1000,1.5,5,,-10.3,b,-12.5228787453,hydration,pv,
,,,,,,,,,,,,,,
2002,Hauri,86.7,bulk H,,1275,,,,,u,-8.39794000867,natural,pp,
2008,Portnyagin,85.1,bulk H,,1140,,,,,u,-11.3010299957,,,
2011,Chen,90.3,bulk H,,1260,0.0001,,,,u,-10.6989700043,dehydration,pv,no
2011,Chen,90.3,bulk H,,1198,0.0001,,,,u,-10.6020599913,dehydration,pv,no
2011,Chen,90.3,bulk H,,1164,0.0001,,,,u,-11.3010299957,dehydration,pv,no
2011,Chen,90.3,bulk H,,1288,0.0001,,,,u,-10.6020599913,dehydration,pv,no
2012,Gaetani,88,bulk H,,1250,0.0001,18,,,u,-10.7695510786,dehydration,pv,
,,,,,,,,,,,,,,
in prep,Ferriss,87.7,bulk H,SC1-7,1000,0.0001,7,Ni-NiO,-10.3,a,-12.8,hydration,pv,"yes, E || a"
in prep,Ferriss,87.7,bulk H,SC1-7,1000,0.0001,7,Ni-NiO,-10.3,b,-13.2,hydration,pv,"yes, E || a"
in prep,Ferriss,87.7,bulk H,SC1-7,1000,0.0001,7,Ni-NiO,-10.3,c,-10.8,hydration,pv,"yes, E || a"
in prep,Ferriss,87.7,3236,SC1-7,1000,0.0001,7,Ni-NiO,-10.3,a,-12.8,hydration,[Mg],"yes, E || a"
in prep,Ferriss,87.7,3236,SC1-7,1000,0.0001,7,Ni-NiO,-10.3,b,-13.2,hydration,[Mg],"yes, E || a"
in prep,Ferriss,87.7,3236,SC1-7,1000,0.0001,7,Ni-NiO,-10.3,c,-10.5,hydration,[Mg],"yes, E || a"
in prep,Ferriss,87.7,3356,SC1-7,1000,0.0001,7,Ni-NiO,-10.3,a,-12.8,hydration,[tri],"yes, E || a"
in prep,Ferriss,87.7,3356,SC1-7,1000,0.0001,7,Ni-NiO,-10.3,b,-13.2,hydration,[tri],"yes, E || a"
in prep,Ferriss,87.7,3356,SC1-7,1000,0.0001,7,Ni-NiO,-10.3,c,-10.8,hydration,[tri],"yes, E || a"
in prep,Ferriss,87.7,3525,SC1-7,1000,0.0001,7,Ni-NiO,-10.3,a,-12.8,hydration,[Ti],"yes, E || a"
in prep,Ferriss,87.7,3525,SC1-7,1000,0.0001,7,Ni-NiO,-10.3,b,-13.2,hydration,[Ti],"yes, E || a"
in prep,Ferriss,87.7,3525,SC1-7,1000,0.0001,7,Ni-NiO,-10.3,c,-11.1,hydration,[Ti],"yes, E || a"
in prep,Ferriss,87.7,3600,SC1-7,1000,0.0001,7,Ni-NiO,-10.3,a,-12.8,hydration,[Si],"yes, E || a"
in prep,Ferriss,87.7,3600,SC1-7,1000,0.0001,7,Ni-NiO,-10.3,b,-13.2,hydration,[Si],"yes, E || a"
in prep,Ferriss,87.7,3600,SC1-7,1000,0.0001,7,Ni-NiO,-10.3,c,-11.5,hydration,[Si],"yes, E || a"
in prep,Ferriss,87.7,bulk H,SC1-2,800,0.0001,17.4,Ni-NiO,-13.9,a,-10.9,hydration,pp,"yes, E || a"
in prep,Ferriss,87.7,bulk H,SC1-2,800,0.0001,17.4,Ni-NiO,-13.9,b,-12.3,hydration,pp,"yes, E || a"
in prep,Ferriss,87.7,bulk H,SC1-2,800,0.0001,17.4,Ni-NiO,-13.9,c,-11.9,hydration,pp,"yes, E || a"
in prep,Ferriss,87.7,3525,SC1-2,800,0.0001,17.4,Ni-NiO,-13.9,a,-10.9,hydration,[Ti],"yes, E || a"
in prep,Ferriss,87.7,3525,SC1-2,800,0.0001,17.4,Ni-NiO,-13.9,b,-12.3,hydration,[Ti],"yes, E || a"
in prep,Ferriss,87.7,3525,SC1-2,800,0.0001,17.4,Ni-NiO,-13.9,c,-11.9,hydration,[Ti],"yes, E || a"
in prep,Ferriss,87.7,bulk H,SC1-2,800,0.0001,1,Ni-NiO-2.8,-16.75,a,-10.8,dehydration,pp,"yes, E || a"
in prep,Ferriss,87.7,bulk H,SC1-2,800,0.0001,1,Ni-NiO-2.8,-16.75,b,-12.3,dehydration,pp,"yes, E || a"
in prep,Ferriss,87.7,bulk H,SC1-2,800,0.0001,1,Ni-NiO-2.8,-16.75,c,-11.9,dehydration,pp,"yes, E || a"
in prep,Ferriss,87.7,3525,SC1-2,800,0.0001,1,Ni-NiO-2.8,-16.75,a,-10.8,dehydration,[Ti],"yes, E || a"
in prep,Ferriss,87.7,3525,SC1-2,800,0.0001,1,Ni-NiO-2.8,-16.75,b,-12.3,dehydration,[Ti],"yes, E || a"
in prep,Ferriss,87.7,3525,SC1-2,800,0.0001,1,Ni-NiO-2.8,-16.75,c,-11.9,dehydration,[Ti],"yes, E || a"
in prep,Ferriss,87.7,3600,SC1-2,800,0.0001,1,Ni-NiO-2.8,-16.75,a,-12.5,dehydration,[Si] (max),"yes, E || a"
in prep,Ferriss,87.7,3600,SC1-2,800,0.0001,1,Ni-NiO-2.8,-16.75,b,-12.3,dehydration,[Si] (max),"yes, E || a"
in prep,Ferriss,87.7,3600,SC1-2,800,0.0001,1,Ni-NiO-2.8,-16.75,c,-11.9,dehydration,[Si] (max),"yes, E || a"
in prep,Ferriss,87.7,bulk H,SC1-2,800,0.0001,3,Ni-NiO-2.8,-16.75,a,-10.8,dehydration,pp,"yes, E || a"
in prep,Ferriss,87.7,bulk H,SC1-2,800,0.0001,3,Ni-NiO-2.8,-16.75,b,-12.3,dehydration,pp,"yes, E || a"
in prep,Ferriss,87.7,bulk H,SC1-2,800,0.0001,3,Ni-NiO-2.8,-16.75,c,-11.9,dehydration,pp,"yes, E || a"
in prep,Ferriss,87.7,3525,SC1-2,800,0.0001,3,Ni-NiO-2.8,-16.75,a,-10.8,dehydration,[Ti],"yes, E || a"
in prep,Ferriss,87.7,3525,SC1-2,800,0.0001,3,Ni-NiO-2.8,-16.75,b,-12.3,dehydration,[Ti],"yes, E || a"
in prep,Ferriss,87.7,3525,SC1-2,800,0.0001,3,Ni-NiO-2.8,-16.75,c,-11.9,dehydration,[Ti],"yes, E || a"
in prep,Ferriss,87.7,3600,SC1-2,800,0.0001,3,Ni-NiO-2.8,-16.75,a,-12.5,dehydration,[Si] (max),"yes, E || a"
in prep,Ferriss,87.7,3600,SC1-2,800,0.0001,3,Ni-NiO-2.8,-16.75,b,-12.3,dehydration,[Si] (max),"yes, E || a"
in prep,Ferriss,87.7,3600,SC1-2,800,0.0001,3,Ni-NiO-2.8,-16.75,c,-11.9,dehydration,[Si] (max),"yes, E || a"
in prep,Ferriss,87.7,bulk H,SC1-2,800,0.0001,7,Ni-NiO-2.8,-16.75,a,-11.4,dehydration,pp,"yes, E || a"
in prep,Ferriss,87.7,bulk H,SC1-2,800,0.0001,7,Ni-NiO-2.8,-16.75,b,-12.3,dehydration,pp,"yes, E || a"
in prep,Ferriss,87.7,bulk H,SC1-2,800,0.0001,7,Ni-NiO-2.8,-16.75,c,-11.9,dehydration,pp,"yes, E || a"
in prep,Ferriss,87.7,3525,SC1-2,800,0.0001,7,Ni-NiO-2.8,-16.75,a,-11,dehydration,[Ti],"yes, E || a"
in prep,Ferriss,87.7,3525,SC1-2,800,0.0001,7,Ni-NiO-2.8,-16.75,b,-12.3,dehydration,[Ti],"yes, E || a"
in prep,Ferriss,87.7,3525,SC1-2,800,0.0001,7,Ni-NiO-2.8,-16.75,c,-11.9,dehydration,[Ti],"yes, E || a"
in prep,Ferriss,87.7,3600,SC1-2,800,0.0001,7,Ni-NiO-2.8,-16.75,a,-12.5,dehydration,[Si] (max),"yes, E || a"
in prep,Ferriss,87.7,3600,SC1-2,800,0.0001,7,Ni-NiO-2.8,-16.75,b,-12.3,dehydration,[Si] (max),"yes, E || a"
in prep,Ferriss,87.7,3600,SC1-2,800,0.0001,7,Ni-NiO-2.8,-16.75,c,-11.9,dehydration,[Si] (max),"yes, E || a"
in prep,Ferriss,87.7,bulk H,SC1-2,800,0.0001,13,Ni-NiO-2.8,-16.75,a,-11.2,dehydration,pp,"yes, E || a"
in prep,Ferriss,87.7,bulk H,SC1-2,800,0.0001,13,Ni-NiO-2.8,-16.75,b,-12.3,dehydration,pp,"yes, E || a"
in prep,Ferriss,87.7,bulk H,SC1-2,800,0.0001,13,Ni-NiO-2.8,-16.75,c,-11.9,dehydration,pp,"yes, E || a"
in prep,Ferriss,87.7,3525,SC1-2,800,0.0001,13,Ni-NiO-2.8,-16.75,a,-11,dehydration,[Ti],"yes, E || a"
in prep,Ferriss,87.7,3525,SC1-2,800,0.0001,13,Ni-NiO-2.8,-16.75,b,-12.3,dehydration,[Ti],"yes, E || a"
in prep,Ferriss,87.7,3525,SC1-2,800,0.0001,13,Ni-NiO-2.8,-16.75,c,-11.9,dehydration,[Ti],"yes, E || a"
in prep,Ferriss,87.7,3600,SC1-2,800,0.0001,13,Ni-NiO-2.8,-16.75,a,-12.5,dehydration,[Si] (max),"yes, E || a"
in prep,Ferriss,87.7,3600,SC1-2,800,0.0001,13,Ni-NiO-2.8,-16.75,b,-12.3,dehydration,[Si] (max),"yes, E || a"
in prep,Ferriss,87.7,3600,SC1-2,800,0.0001,13,Ni-NiO-2.8,-16.75,c,-11.9,dehydration,[Si] (max),"yes, E || a"
in prep,Ferriss,87.7,bulk H,SC1-2,800,0.0001,19,Ni-NiO-2.8,-16.75,a,-11.3,dehydration,pp,"yes, E || a"
in prep,Ferriss,87.7,bulk H,SC1-2,800,0.0001,19,Ni-NiO-2.8,-16.75,b,-12.3,dehydration,pp,"yes, E || a"
in prep,Ferriss,87.7,bulk H,SC1-2,800,0.0001,19,Ni-NiO-2.8,-16.75,c,-11.9,dehydration,pp,"yes, E || a"
in prep,Ferriss,87.7,3525,SC1-2,800,0.0001,19,Ni-NiO-2.8,-16.75,a,-11.1,dehydration,[Ti],"yes, E || a"
in prep,Ferriss,87.7,3525,SC1-2,800,0.0001,19,Ni-NiO-2.8,-16.75,b,-12.3,dehydration,[Ti],"yes, E || a"
in prep,Ferriss,87.7,3525,SC1-2,800,0.0001,19,Ni-NiO-2.8,-16.75,c,-11.9,dehydration,[Ti],"yes, E || a"
in prep,Ferriss,87.7,3600,SC1-2,800,0.0001,19,Ni-NiO-2.8,-16.75,a,-12.5,dehydration,[Si] (max),"yes, E || a"
in prep,Ferriss,87.7,3600,SC1-2,800,0.0001,19,Ni-NiO-2.8,-16.75,b,-12.3,dehydration,[Si] (max),"yes, E || a"
in prep,Ferriss,87.7,3600,SC1-2,800,0.0001,19,Ni-NiO-2.8,-16.75,c,-11.9,dehydration,[Si] (max),"yes, E || a"
in prep,Ferriss,87.7,bulk H,SC1-2,800,0.0001,43,Ni-NiO-2.8,-16.75,a,-11.7,dehydration,pp,"yes, E || a"
in prep,Ferriss,87.7,bulk H,SC1-2,800,0.0001,43,Ni-NiO-2.8,-16.75,b,-12.3,dehydration,pp,"yes, E || a"
in prep,Ferriss,87.7,bulk H,SC1-2,800,0.0001,43,Ni-NiO-2.8,-16.75,c,-11.9,dehydration,pp,"yes, E || a"
in prep,Ferriss,87.7,3525,SC1-2,800,0.0001,43,Ni-NiO-2.8,-16.75,a,-11.4,dehydration,[Ti],"yes, E || a"
in prep,Ferriss,87.7,3525,SC1-2,800,0.0001,43,Ni-NiO-2.8,-16.75,b,-12.3,dehydration,[Ti],"yes, E || a"
in prep,Ferriss,87.7,3525,SC1-2,800,0.0001,43,Ni-NiO-2.8,-16.75,c,-11.9,dehydration,[Ti],"yes, E || a"
in prep,Ferriss,87.7,3600,SC1-2,800,0.0001,43,Ni-NiO-2.8,-16.75,a,-12,dehydration,[Si],"yes, E || a"
in prep,Ferriss,87.7,3600,SC1-2,800,0.0001,43,Ni-NiO-2.8,-16.75,b,-12.3,dehydration,[Si],"yes, E || a"
in prep,Ferriss,87.7,3600,SC1-2,800,0.0001,43,Ni-NiO-2.8,-16.75,c,-11.9,dehydration,[Si],"yes, E || a"
in prep,Ferriss,87.7,bulk H,SC1-2,800,0.0001,68,Ni-NiO-2.8,-16.75,a,-11.6,dehydration,pp,"yes, E || a"
in prep,Ferriss,87.7,bulk H,SC1-2,800,0.0001,68,Ni-NiO-2.8,-16.75,b,-12.3,dehydration,pp,"yes, E || a"
in prep,Ferriss,87.7,bulk H,SC1-2,800,0.0001,68,Ni-NiO-2.8,-16.75,c,-11.9,dehydration,pp,"yes, E || a"
in prep,Ferriss,87.7,3525,SC1-2,800,0.0001,68,Ni-NiO-2.8,-16.75,a,-11.5,dehydration,[Ti],"yes, E || a"
in prep,Ferriss,87.7,3525,SC1-2,800,0.0001,68,Ni-NiO-2.8,-16.75,b,-12.3,dehydration,[Ti],"yes, E || a"
in prep,Ferriss,87.7,3525,SC1-2,800,0.0001,68,Ni-NiO-2.8,-16.75,c,-11.9,dehydration,[Ti],"yes, E || a"
in prep,Ferriss,87.7,3600,SC1-2,800,0.0001,68,Ni-NiO-2.8,-16.75,a,-11.8,dehydration,[Si],"yes, E || a"
in prep,Ferriss,87.7,3600,SC1-2,800,0.0001,68,Ni-NiO-2.8,-16.75,b,-12.3,dehydration,[Si],"yes, E || a"
in prep,Ferriss,87.7,3600,SC1-2,800,0.0001,68,Ni-NiO-2.8,-16.75,c,-11.9,dehydration,[Si],"yes, E || a"
,,,,,,,,,,,,,,
in prep,Ferriss,86.2,bulk H,kiki,800,0.0001,1,Ni-NiO-2.8,,a,-12,dehydration,pv (max),
in prep,Ferriss,86.2,bulk H,kiki,800,0.0001,1,Ni-NiO-2.8,,b,13.319,dehydration,pv (max),
in prep,Ferriss,86.2,bulk H,kiki,800,0.0001,1,Ni-NiO-2.8,,c,-12.874,dehydration,pv (max),
in prep,Ferriss,86.2,3356,kiki,800,0.0001,1,Ni-NiO-2.8,,a,-10,dehydration,[tri],
in prep,Ferriss,86.2,3356,kiki,800,0.0001,1,Ni-NiO-2.8,,b,13.319,dehydration,[tri],
in prep,Ferriss,86.2,3356,kiki,800,0.0001,1,Ni-NiO-2.8,,c,-12.874,dehydration,[tri],
in prep,Ferriss,86.2,3525,kiki,800,0.0001,1,Ni-NiO-2.8,,a,-12.5,dehydration,[Ti] (max),
in prep,Ferriss,86.2,3525,kiki,800,0.0001,1,Ni-NiO-2.8,,b,13.319,dehydration,[Ti] (max),
in prep,Ferriss,86.2,3525,kiki,800,0.0001,1,Ni-NiO-2.8,,c,-12.874,dehydration,[Ti] (max),
in prep,Ferriss,86.2,3600,kiki,800,0.0001,1,Ni-NiO-2.8,,a,-12.5,dehydration,[Si] (max),
in prep,Ferriss,86.2,3600,kiki,800,0.0001,1,Ni-NiO-2.8,,b,13.319,dehydration,[Si] (max),
in prep,Ferriss,86.2,3600,kiki,800,0.0001,1,Ni-NiO-2.8,,c,-12.874,dehydration,[Si] (max),
in prep,Ferriss,86.2,bulk H,kiki,800,0.0001,8,Ni-NiO-2.8,,a,-12,dehydration,pv (max),
in prep,Ferriss,86.2,bulk H,kiki,800,0.0001,8,Ni-NiO-2.8,,b,-12.3,dehydration,pv (max),
in prep,Ferriss,86.2,bulk H,kiki,800,0.0001,8,Ni-NiO-2.8,,c,-11.9,dehydration,pv (max),
in prep,Ferriss,86.2,3356,kiki,800,0.0001,8,Ni-NiO-2.8,,a,-10,dehydration,[tri],
in prep,Ferriss,86.2,3356,kiki,800,0.0001,8,Ni-NiO-2.8,,b,-12.3,dehydration,[tri],
in prep,Ferriss,86.2,3356,kiki,800,0.0001,8,Ni-NiO-2.8,,c,-11.9,dehydration,[tri],
in prep,Ferriss,86.2,3525,kiki,800,0.0001,8,Ni-NiO-2.8,,a,-12.5,dehydration,[Ti] (max),
in prep,Ferriss,86.2,3525,kiki,800,0.0001,8,Ni-NiO-2.8,,b,-12.3,dehydration,[Ti] (max),
in prep,Ferriss,86.2,3525,kiki,800,0.0001,8,Ni-NiO-2.8,,c,-11.9,dehydration,[Ti] (max),
in prep,Ferriss,86.2,3600,kiki,800,0.0001,8,Ni-NiO-2.8,,a,-12.5,dehydration,[Si] (max),
in prep,Ferriss,86.2,3600,kiki,800,0.0001,8,Ni-NiO-2.8,,b,-12.3,dehydration,[Si] (max),
in prep,Ferriss,86.2,3600,kiki,800,0.0001,8,Ni-NiO-2.8,,c,-11.9,dehydration,[Si] (max),
in prep,Ferriss,86.2,bulk H,kiki,1000,0.0001,3,Ni-NiO-2.8,-16.75,a,-10.73,dehydration,pv,
in prep,Ferriss,86.2,bulk H,kiki,1000,0.0001,3,Ni-NiO-2.8,-16.75,b,-12.09,dehydration,pv,
in prep,Ferriss,86.2,bulk H,kiki,1000,0.0001,3,Ni-NiO-2.8,-16.75,c,-11.68,dehydration,pv,
in prep,Ferriss,86.2,3356,kiki,1000,0.0001,3,Ni-NiO-2.8,-16.75,a,-11.028,dehydration,[tri],
in prep,Ferriss,86.2,3356,kiki,1000,0.0001,3,Ni-NiO-2.8,-16.75,b,-12.3567,dehydration,[tri],
in prep,Ferriss,86.2,3356,kiki,1000,0.0001,3,Ni-NiO-2.8,-16.75,c,-11.728,dehydration,[tri],
in prep,Ferriss,86.2,3525,kiki,1000,0.0001,3,Ni-NiO-2.8,-16.75,a,-11.028,dehydration,[Ti],
in prep,Ferriss,86.2,3525,kiki,1000,0.0001,3,Ni-NiO-2.8,-16.75,b,-12.3567,dehydration,[Ti],
in prep,Ferriss,86.2,3525,kiki,1000,0.0001,3,Ni-NiO-2.8,-16.75,c,-11.728,dehydration,[Ti],
in prep,Ferriss,86.2,3600,kiki,1000,0.0001,3,Ni-NiO-2.8,-16.75,a,-10.607,dehydration,[Si],
in prep,Ferriss,86.2,3600,kiki,1000,0.0001,3,Ni-NiO-2.8,-16.75,b,-11.974,dehydration,[Si],
in prep,Ferriss,86.2,3600,kiki,1000,0.0001,3,Ni-NiO-2.8,-16.75,c,-11.656,dehydration,[Si],
in prep,Ferriss,86.2,bulk H,kiki,1000,0.0001,6,Ni-NiO-2.8,-16.75,a,-10.73,dehydration,pv,
in prep,Ferriss,86.2,bulk H,kiki,1000,0.0001,6,Ni-NiO-2.8,-16.75,b,-12.09,dehydration,pv,
in prep,Ferriss,86.2,bulk H,kiki,1000,0.0001,6,Ni-NiO-2.8,-16.75,c,-11.68,dehydration,pv,
in prep,Ferriss,86.2,3356,kiki,1000,0.0001,6,Ni-NiO-2.8,-16.75,a,-11.028,dehydration,[tri],
in prep,Ferriss,86.2,3356,kiki,1000,0.0001,6,Ni-NiO-2.8,-16.75,b,-12.3567,dehydration,[tri],
in prep,Ferriss,86.2,3356,kiki,1000,0.0001,6,Ni-NiO-2.8,-16.75,c,-11.728,dehydration,[tri],
in prep,Ferriss,86.2,3525,kiki,1000,0.0001,6,Ni-NiO-2.8,-16.75,a,-11.028,dehydration,[Ti],
in prep,Ferriss,86.2,3525,kiki,1000,0.0001,6,Ni-NiO-2.8,-16.75,b,-12.3567,dehydration,[Ti],
in prep,Ferriss,86.2,3525,kiki,1000,0.0001,6,Ni-NiO-2.8,-16.75,c,-11.728,dehydration,[Ti],
in prep,Ferriss,86.2,3600,kiki,1000,0.0001,6,Ni-NiO-2.8,-16.75,a,-10.607,dehydration,[Si],
in prep,Ferriss,86.2,3600,kiki,1000,0.0001,6,Ni-NiO-2.8,-16.75,b,-11.974,dehydration,[Si],
in prep,Ferriss,86.2,3600,kiki,1000,0.0001,6,Ni-NiO-2.8,-16.75,c,-11.656,dehydration,[Si],
in prep,Ferriss,86.2,bulk H,kiki,1000,0.0001,7,Ni-NiO-2.8,-16.75,a,-10.73,dehydration,pv,
in prep,Ferriss,86.2,bulk H,kiki,1000,0.0001,7,Ni-NiO-2.8,-16.75,b,-12.09,dehydration,pv,
in prep,Ferriss,86.2,bulk H,kiki,1000,0.0001,7,Ni-NiO-2.8,-16.75,c,-11.68,dehydration,pv,
in prep,Ferriss,86.2,3356,kiki,1000,0.0001,7,Ni-NiO-2.8,-16.75,a,-11.028,dehydration,[tri],
in prep,Ferriss,86.2,3356,kiki,1000,0.0001,7,Ni-NiO-2.8,-16.75,b,-12.3567,dehydration,[tri],
in prep,Ferriss,86.2,3356,kiki,1000,0.0001,7,Ni-NiO-2.8,-16.75,c,-11.728,dehydration,[tri],
in prep,Ferriss,86.2,3525,kiki,1000,0.0001,7,Ni-NiO-2.8,-16.75,a,-10.8097,dehydration,[Ti],
in prep,Ferriss,86.2,3525,kiki,1000,0.0001,7,Ni-NiO-2.8,-16.75,b,-12.162,dehydration,[Ti],
in prep,Ferriss,86.2,3525,kiki,1000,0.0001,7,Ni-NiO-2.8,-16.75,c,-11.698,dehydration,[Ti],
in prep,Ferriss,86.2,3600,kiki,1000,0.0001,7,Ni-NiO-2.8,-16.75,a,-10.607,dehydration,[Si],
in prep,Ferriss,86.2,3600,kiki,1000,0.0001,7,Ni-NiO-2.8,-16.75,b,-11.974,dehydration,[Si],
in prep,Ferriss,86.2,3600,kiki,1000,0.0001,7,Ni-NiO-2.8,-16.75,c,-11.656,dehydration,[Si],
in prep,Ferriss,86.2,bulk H,kiki,1000,0.0001,8,Ni-NiO+1.9,-12,a,-10.73,dehydration,pv,
in prep,Ferriss,86.2,bulk H,kiki,1000,0.0001,8,Ni-NiO+1.9,-12,b,-12.09,dehydration,pv,
in prep,Ferriss,86.2,bulk H,kiki,1000,0.0001,8,Ni-NiO+1.9,-12,c,-11.68,dehydration,pv,
in prep,Ferriss,86.2,3356,kiki,1000,0.0001,8,Ni-NiO+1.9,-12,a,-11.028,dehydration,[tri],
in prep,Ferriss,86.2,3356,kiki,1000,0.0001,8,Ni-NiO+1.9,-12,b,-12.3567,dehydration,[tri],
in prep,Ferriss,86.2,3356,kiki,1000,0.0001,8,Ni-NiO+1.9,-12,c,-11.728,dehydration,[tri],
in prep,Ferriss,86.2,3525,kiki,1000,0.0001,8,Ni-NiO+1.9,-12,a,-10.8097,dehydration,[Ti],
in prep,Ferriss,86.2,3525,kiki,1000,0.0001,8,Ni-NiO+1.9,-12,b,-12.162,dehydration,[Ti],
in prep,Ferriss,86.2,3525,kiki,1000,0.0001,8,Ni-NiO+1.9,-12,c,-11.698,dehydration,[Ti],
in prep,Ferriss,86.2,3600,kiki,1000,0.0001,8,Ni-NiO+1.9,-12,a,-10.607,dehydration,[Si],
in prep,Ferriss,86.2,3600,kiki,1000,0.0001,8,Ni-NiO+1.9,-12,b,-11.974,dehydration,[Si],
in prep,Ferriss,86.2,3600,kiki,1000,0.0001,8,Ni-NiO+1.9,-12,c,-11.656,dehydration,[Si],
